Repository: venom11-coder/Open-source-innovator

# 🔬 Open-Source Innovator

A full-stack web platform that generates **combinatorial innovations** from user-defined lists of materials or concepts — automatically publishing timestamped records to the web as **open-source prior art**.

Built as part of a research collaboration with **Dr. Joshua Pearce** at the [Open Sustainability Technology Lab](https://www.appropedia.org/Open-source_3-D_printing_materials_database_generator), Western University.

---

## 🚀 What It Does

Users input custom lists of materials, chemicals, or concepts. The platform computes **every possible combination** of those inputs and publishes the results with timestamps to [OSF.io](https://osf.io), creating verifiable open-source prior art that prevents future patents on those combinations.

**Example:** Input 5 materials → generates 10⁵+ unique combinatorial innovations, all timestamped and publicly accessible.

---

## ✨ Features

- **Custom Input Lists** — users define their own materials or concepts (e.g. synthetic chemicals, 3D printing materials, design concepts)
- **Combinatorial Engine** — generates all k-material combinations from user-supplied datasets
- **Automated Publishing** — pushes thousands of timestamped records per run to OSF.io
- **Open-Source Prior Art** — every generated combination is publicly accessible and verifiable
- **Modular Pipeline** — refactored from legacy research code to support arbitrary user-defined datasets
- **Zero Cloud Cost** — deployed on university-hosted infrastructure

---

## 🛠 Tech Stack

| Layer | Technology |
|-------|-----------|
| Frontend | React |
| Backend | Python, FastAPI |
| Data Publishing | OSF.io API |
| Legacy Research Code | Jupyter Notebook |
| Hosting | University-hosted servers (UWO) |

---

## 📁 Project Structure

```
innovation_website/
├── frontend/          # React web interface
├── backend/           # FastAPI backend + combinatorial engine
├── 3-D-Printing-Materials-Generator-main/  # Original research code (refactored)
└── .gitignore
```

---

### Prerequisites
- Python 3.9+
- Node.js 16+
- OSF.io account (for publishing)

### Environment Variables
Create a `.env` file in `/backend`:
```
OSF_API_TOKEN=your_osf_token_here
```

---

## 📖 Research Background

This project is based on the open-source materials database research by Dr. Joshua Pearce. The original paper and code can be found here:

> [Open-source 3-D Printing Materials Database Generator](https://www.appropedia.org/Open-source_3-D_printing_materials_database_generator)

This platform generalizes that research — moving beyond 3D printing materials to support **any user-defined dataset**, enabling researchers and innovators across all fields to protect their ideas as open-source prior art.

---

## 👨‍💻 Developer

**Aman Sharma** — CS Student @ Western University  
[LinkedIn](https://www.linkedin.com/in/aman-sharma-086310271/) · [Portfolio](https://aman-portfolio-three-xi.vercel.app/) · [GitHub](https://github.com/venom11-coder)

*Built under research supervision of Dr. Joshua Pearce, Open Sustainability Technology Lab, Western University.*

#3-D-Printing-Materials-Generator

File 1: LoadInputs.py
Python program which contains the code to extract the appropriate inputs (natural and synthetic compounds). Currently, the natural compounds are limited to the chemicals found in the periodic table, and the synthetic/man-made compounds are limited to the CAS Common Chemistry API. 

File 2: CreateCombinations.py
Python program which contains the code to generate the materials consisting of two and three compounds. 

File 3: CompoundCombinationsList(5).txt
Sample output from a generator using an input size of five compounds. 

File 4: Case Study 1.py
Sample program to test the possible materials created from Glycerin, Water and Agar combination, corresponding to the experimental biomaterial data received from Materiom.  

File 5: InputData
Storage file where inputs retrieved using the LoadInputs.py program are stored in byte format. This is where the data is loaded from in the CreateCombinations.py program. 

File 6: Periodic_Table_of _Elements.csv
Source of natural chemicals and respective properties. 

File 7: Predictive Model - Elongation at Yield.ipynb
Regresison-based decision tree model to predict the elongation and yield property using the three % composition of water, agar, and glycerin as input variables. 

File 8: Predictive Model - Yield Strength.ipynb
Regression-based decision tree model to predict the yield strength property using the three % composition of water, agar, and glycerin as input variables. 

File 9: Predictive Model - Young Modulus.ipynb
Regression-based decision tree model to predict the young modulus property using the three % composition of water, agar, and glycerin as input variables. 

File 10: average_sample_data.csv 
Experimental data received from Materiom averaged for each combination variation.

File: 3-D-Printing-Materials-Generator-main/average_sample_data.csv
Variation ID,Young Modulus [Mpa],Yield Strength [Mpa],Elongation at Yield,UTS [Mpa],Elongation at break,% Water ,% Agar ,%Gly ,Water [ml],Glycerin [ml],Agar [gr],L,A,B,C,EM,E,Area,Inicial weight (Mixture + tray) [gr],Sample tray [gr],T� fabrication [�C],Mixture [ml]
1,0.2186,0.432177436,2.5,2.4384,32.51884,98.9,0.5,0.6,800,5,4,50,8.82,11.5,3.5,31.586,0.1432,0.5012,340.2,139,92,200
2,0.57134,1.058822096,2.72,4.69564,30.70598,99.2,0.5,0.3,800,2.5,4,50,8.82,11.5,3.5,31.44,0.1156,0.4046,328.3,139.5,94,200
3,0.14984,0.261168531,1.94,1.32898,34.34348,98.3,0.5,1.3,600,7.5,3,50,8.82,11.5,3.5,31.7,0.1528,0.59354,284.4,139,95.5,200
4,1.2009,1.923173049,2.3,7.6739,23.42465,99.5,0.3,0.2,1200,2.5,4,50,8.82,11.5,3.5,31.72333333,0.0465,0.16275,287.5,138.5,99,200
5,0.111683333,0.441865151,5.066666667,2.059066667,28.96961667,99,0.3,0.6,1200,7.5,4,50,8.82,11.5,3.5,31.45333333,0.078166667,0.273583333,285.8,138.5,97,200
6,0.069,0.155736971,2.7,0.333133333,27.74193333,97.8,0.3,1.9,600,11.25,2,50,8.82,11.5,3.5,28.15666667,0.282,1.09907,282.52,139,96,200
7,13.23833333,21.3728632,2.275,39.10618333,14.68485,98.7,1,0.3,1200,2.5,12,50,8.82,11.5,3.5,32.99166667,0.099666667,0.348833333,287.5,138.5,96,200
8,1.140666667,1.279185078,1.625,8.301966667,35.36048333,98.4,1,0.6,800,5,8,50,8.82,11.5,3.5,31.5,0.160333333,0.561166667,333.6,139,92,200
9,1.286666667,1.429949782,1.633333333,7.786066667,33.52693333,98.4,1,0.6,400,2.5,4,50,8.82,11.5,3.5,31.72833333,0.157833333,0.552416667,334.8,139.1,92.33333333,200
10,1.676,1.659703772,1.23,10.47618,29.3956,98.4,1,0.6,1200,7.5,12,50,8.82,11.5,3.5,33.042,0.1162,0.4067,281,138.5,95,200
11,6.563333333,8.03046394,1.941666667,22.68931667,21.29081667,98.7,1,0.3,800,2.5,8,50,8.82,11.5,3.5,31.13666667,0.130333333,0.456166667,331.3,138.4,90,200
12,0.286666667,0.605386817,3.008333333,3.105,34.7352,97.9,1,1.1,400,5,4,50,8.82,11.5,3.5,31.76833333,0.255166667,0.893083333,327.2,138.1,92,200
13,0.058625,0.99790926,3.6375,1.0988,38.29545,97.1,1,1.9,600,11.25,6,50,8.82,11.5,3.5,29.3825,0.394,1.497275,284.57,139,95.7,200
14,0.07775,0.164276807,2.4375,0.7713,27.173425,96.3,1,2.7,600,16.05,6,50,8.82,11.5,3.5,31.1025,0.40125,1.54133,283.48,139,96,200
15,0.025,0.076794672,3.45,0.1059,28.6601,88.3,1,10.7,600,64.2,6,50,8.82,11.5,3.5,27.74,0.699,2.761,287.39,139,95.9,200
16,0.0694,0.456173549,1.35,0.68342,29.17288,97.8,2,0.2,600,1.248,12,50,8.82,11.5,3.5,30.86,0.4664,1.80004,284.95,139,95.7,200
17,4.594,6.491337331,1.75,8.4826,3.91666,97.7,2,0.3,600,1.878,12,50,8.82,11.5,3.5,30.522,0.498,1.91986,276.78,139,95.3,200
18,7.306666667,8.840954778,1.516666667,26.7954,26.08971667,97.4,2,0.6,400,2.5,8,50,8.82,11.5,3.5,31.105,0.2465,0.86275,330.3,137.9,90,200
19,1.541,1.542398004,1.2,10.73968333,41.40118333,96.8,2,1.3,400,5,8,50,8.82,11.5,3.5,31.625,0.281166667,0.984083333,331.2,139,92,200
20,0.3286,0.515546865,1.87,4.44806,44.59244,96.1,2,1.9,600,11.25,12,50,8.82,11.5,3.5,30.51,0.4266,1.62706,279.31,139,95.6,200
21,0.08668,0.126903643,3.45,1.25356,42.62178,95.3,2,2.7,400,10.7,8,50,8.82,11.5,3.5,31.492,0.9814,3.4349,290.8,137.7,93,200
22,0.0977452,0.392794364,3.61,5.07804,85.47718,92.7,2,5.4,400,21.4,8,50,8.82,11.5,3.5,30.51,2.755,0.726978328,274.6,139.9,89,200
23,5.9731242,7.814956584,1.48,13.45298,7.80936,96.4,3,0.6,600,3.75,18,50,8.82,11.5,3.5,31.27,0.552,2.11654,273.81,139,96,200
24,0.736354,1.143679476,1.53,6.96118,39.7195,95.8,3,1.3,600,7.5,18,50,8.82,11.5,3.5,29.606,0.6498,2.4731,275.07,139,96.8,200
25,1.499716,1.750145857,1.558333333,11.48265,42.06791667,95.1,3,1.9,400,7.5,12,50,8.82,11.5,3.5,31.955,0.305666667,1.085116667,287.5,138.5,98,200
26,9.225186667,12.03807467,1.5,17.96326667,4.9829,95.4,4,0.6,600,3.75,24,50,8.82,11.5,3.5,29.43666667,0.432333333,1.675266667,275.38,139,96.3,200
27,0.0409458,0.142386418,3.45,1.40688,44.84568,93.3,4,2.7,400,10.7,16,50,8.82,11.5,3.5,30.51,0.5674,2.170428,284.7,142.4,95,200
28,0.2607,0.432405489,3.45,3.201371429,45.02432857,90.7,4,5.4,400,21.4,16,50,8.82,11.5,3.5,30.51,0.663142857,2.453628571,280.4,139.8,96,200
29,0.100825167,0.3119678,3.45,2.9746,43.05146667,90.7,4,5.4,200,10.7,8,50,8.82,11.5,3.5,31,0.751833333,2.631416667,280.4,139.2,94,200
30,0.082208,0.255474299,3.45,2.71275,115.801,85.3,4,10.7,200,21.4,8,50,8.82,11.5,3.5,30.51,3.217166667,11.65085834,287.1,139.5,81,200
31,0.8275018,1.311006352,2.01,9.7409,54.36132,81.3,8,10.7,200,21.4,16,50,8.82,11.5,3.5,31.714,0.4128,1.4448,291.4,139.3,90,200
32,0.23119575,0.699116147,3.45,4.537525,44.510025,86.7,8,5.4,200,10.7,16,50,8.82,11.5,3.5,31.15,0.389,1.3615,291.4,139.3,94,200
